Repository: LeonidDybovskij/yandex_all

# Jupyter Book

This repository contains files for the Jupyter Book that is published on GitHub Pages.

File: _build/jupyter_execute/regression_metallurgy.ipynb (part 1 of 2)
# Steel temperature prediction

In order to optimize production costs, a steel mill has decided to reduce power consumption at the steel processing stage.

It is required to build a model that predicts the temperature of the steel. This will reduce electrical and maintenance costs.
The model should predict temperature with an error of less than 6.8 degrees (**MAE< 6.8**).

## Steel treatment process

To improve the quality of steel, this steel mill performs an out-of-furnace steel treatment.

Steel is treated in a ladle furnace with a capacity of about 100 tons. To ensure that the metal ladle can withstand high temperatures, it is lined with fire bricks on the inside. The molten steel is poured into the ladle and heated to the required temperature using graphite electrodes. They are installed in the ladle lid.

Sulphur is removed from the alloy (desulphurization), the chemical composition is adjusted by adding impurities, and samples are taken. Steel is alloyed — its composition is changed — by feeding pieces of alloy from a bulk hopper or wire through a special wire feeding machine.

Before adding alloying agents for the first time, the temperature of the steel is measured. It is also chemically analyzed. Then the temperature is raised for a few minutes, alloying materials are added and the alloy is purged with inert gas. The alloy is then stirred and measured again. This cycle is repeated until the target chemical composition and optimum melting temperature are achieved.

The molten steel is then sent for metal finishing or fed into a continuous casting machine. From there, the finished product comes out in the form of slabs.

## Data description

The data consists of files obtained from different sources:
- `data_arc_new.csv` — electrode data;
- `data_bulk_new.csv` — bulk material feed data (volume);
- `data_bulk_time_new.csv` — bulk material feeding data (time);
- `data_gas_new.csv` — data on gas purging of the alloy;
- `data_temp_new.csv` — temperature measurement results;
- `data_wire_new.csv` — data on wire materials (volume);
- `data_wire_time_new.csv` — data on wire materials (time).

In all files, the `key` column contains the batch number. There may be several lines in the files with the same `key` value: they correspond to different treatment iterations.

## Exploratory data analysis

Let's have a look at the data and identify the attributes that affect the temperature of steel.

pip install seaborn==0.11.1

```
import numpy as np
import pandas as pd
import seaborn as sns
import matplotlib.pyplot as plt
import warnings
import catboost
import lightgbm as lgb

from sklearn.preprocessing import StandardScaler 
from sklearn.metrics import mean_absolute_error as mae
from sklearn.model_selection import train_test_split, cross_val_score, KFold, cross_val_score
from sklearn.model_selection import GridSearchCV, RandomizedSearchCV
from sklearn.utils._testing import ignore_warnings
from sklearn.exceptions import ConvergenceWarning

from sklearn.linear_model import LinearRegression, ElasticNet
from sklearn.ensemble import RandomForestRegressor 
from sklearn.dummy import DummyRegressor
from catboost import CatBoostRegressor, Pool, cv

from tensorflow.keras.optimizers import Adam
from tensorflow.keras.models import Sequential
from tensorflow.keras.applications.resnet import ResNet50
from tensorflow.keras.layers import GlobalAveragePooling2D, Dense
```

```
try:
    data_arc = pd.read_csv('data_arc_new.csv')
    data_bulk = pd.read_csv('data_bulk_new.csv')
    data_bulk_time = pd.read_csv('data_bulk_time_new.csv')
    data_gas = pd.read_csv('data_gas_new.csv')
    data_temp = pd.read_csv('data_temp_new.csv')
    data_wire = pd.read_csv('data_wire_new.csv')
    data_wire_time = pd.read_csv('data_wire_time_new.csv')
except:
    data_arc = pd.read_csv('/datasets/data_arc_new.csv')
    data_bulk = pd.read_csv('/datasets/data_bulk_new.csv')
    data_bulk_time = pd.read_csv('/datasets/data_bulk_time_new.csv')
    data_gas = pd.read_csv('/datasets/data_gas_new.csv')
    data_temp = pd.read_csv('/datasets/data_temp_new.csv')
    data_wire = pd.read_csv('/datasets/data_wire_new.csv')
    data_wire_time = pd.read_csv('/datasets/data_wire_time_new.csv')
```

### Electrode data

```
data_arc.head()
```

   key Start of arc heating   End of arc heating  Active power  Reactive power
0    1  2019-05-03 11:02:14  2019-05-03 11:06:02      0.305130        0.211253
1    1  2019-05-03 11:07:28  2019-05-03 11:10:33      0.765658        0.477438
2    1  2019-05-03 11:11:44  2019-05-03 11:14:36      0.580313        0.430460
3    1  2019-05-03 11:18:14  2019-05-03 11:24:19      0.518496        0.379979
4    1  2019-05-03 11:26:09  2019-05-03 11:28:37      0.867133        0.643691

```
data_arc.info()
```

<class 'pandas.core.frame.DataFrame'>
RangeIndex: 14876 entries, 0 to 14875
Data columns (total 5 columns):
 #   Column                Non-Null Count  Dtype  
---  ------                --------------  -----  
 0   key                   14876 non-null  int64  
 1   Start of arc heating  14876 non-null  object 
 2   End of arc heating    14876 non-null  object 
 3   Active power          14876 non-null  float64
 4   Reactive power        14876 non-null  float64
dtypes: float64(2), int64(1), object(2)
memory usage: 581.2+ KB

There are no missing values, dates are represented by strings.
Let's look at the dataframe statistics.

```
data_arc.describe()
```

                key  Active power  Reactive power
count  14876.000000  14876.000000    14876.000000
mean    1615.220422      0.662752        0.438986
std      934.571502      0.258885        5.873485
min        1.000000      0.223120     -715.479924
25%      806.000000      0.467115        0.337175
50%     1617.000000      0.599587        0.441639
75%     2429.000000      0.830070        0.608201
max     3241.000000      1.463773        1.270284

There are negative values in the reactive power numbers. This may be the reason why the dispersion of this parameter is higher.

The period for which data are available.

```
print('First date:', data_arc['Start of arc heating'].min())
print('Last date:', data_arc['End of arc heating'].max())
```

First date: 2019-05-03 11:02:14
Last date: 2019-09-06 17:26:15

Apparently, the May through September 2019 interval is covered.

Let's see how many arc heatings are averaged per ladle.

```
data_arc['key'].value_counts()
```

2108    16
1689    15
1513    15
2567    14
46      13
        ..
977      1
247      1
2582     1
248      1
530      1
Name: key, Length: 3214, dtype: int64

```
data_arc['key'].value_counts().hist(bins=17)
plt.title('Distribution of the number of arc heatings')
plt.xlabel('Number of arc heatings')
plt.ylabel('Number of batches')
plt.show()
```

On average about 4 times, although there have been some that have been heated 16 times.

Let's estimate the number of negative reactive power values.

```
data_arc[data_arc['Reactive power'] < 0]
```

       key Start of arc heating   End of arc heating  Active power  \
9780  2116  2019-07-28 02:22:08  2019-07-28 02:23:57      0.705344   

      Reactive power  
9780     -715.479924

One single line. Let's look at all the data on this ladle.

```
data_arc.query('key == 2116')
```

       key Start of arc heating   End of arc heating  Active power  \
9778  2116  2019-07-28 02:07:12  2019-07-28 02:09:14      0.787549   
9779  2116  2019-07-28 02:13:10  2019-07-28 02:15:25      0.580263   
9780  2116  2019-07-28 02:22:08  2019-07-28 02:23:57      0.705344   
9781  2116  2019-07-28 02:29:11  2019-07-28 02:30:18      0.563641   

      Reactive power  
9778        0.693881  
9779        0.411498  
9780     -715.479924  
9781        0.408513

Let's get rid of the entire series at the preprocessing stage. Even one abnormal value casts doubt on the rest of the measurements.

```
data_arc_pos = data_arc.drop(data_arc[data_arc['Reactive power'] < 0].index)
data_arc_pos.head()
```

   key Start of arc heating   End of arc heating  Active power  Reactive power
0    1  2019-05-03 11:02:14  2019-05-03 11:06:02      0.305130        0.211253
1    1  2019-05-03 11:07:28  2019-05-03 11:10:33      0.765658        0.477438
2    1  2019-05-03 11:11:44  2019-05-03 11:14:36      0.580313        0.430460
3    1  2019-05-03 11:18:14  2019-05-03 11:24:19      0.518496        0.379979
4    1  2019-05-03 11:26:09  2019-05-03 11:28:37      0.867133        0.643691

Let's estimate the correlation between active and reactive powers:

```
data_arc['Active power'].corr(data_arc['Reactive power'])
```

0.031164148606199774

Если без выброса:

```
data_arc_pos['Active power'].corr(data_arc_pos['Reactive power'])
```

0.9663734456187298

Это больше похоже на правду. Убедимся на графике:

```
data_arc_pos.plot(x='Active power', y='Reactive power', kind='scatter')
plt.title('Power distribution for all arc heatings')
plt.show()
```

/home/leonid/anaconda3/envs/practicum/lib/python3.9/site-packages/pandas/plotting/_matplotlib/core.py:1041: UserWarning: No data for colormapping provided via 'c'. Parameters 'cmap' will be ignored
  scatter = ax.scatter(

Here is the coefficient.

```
model = LinearRegression()
model.fit(data_arc_pos['Active power'].values.reshape(-1, 1), 
          data_arc_pos['Reactive power'].values.reshape(-1, 1))
model.coef_
```

array([[0.73762827]])

It may be better to take only one of these two features for training.

For each ladle, we will also calculate the total heating time and the total time from the start of heating to the end.

```
data_arc['Heating time'] = (pd.to_datetime(data_arc['End of arc heating']) - 
                             pd.to_datetime(data_arc['Start of arc heating'])).dt.total_seconds()
data_arc.head()
```

   key Start of arc heating   End of arc heating  Active power  \
0    1  2019-05-03 11:02:14  2019-05-03 11:06:02      0.305130   
1    1  2019-05-03 11:07:28  2019-05-03 11:10:33      0.765658   
2    1  2019-05-03 11:11:44  2019-05-03 11:14:36      0.580313   
3    1  2019-05-03 11:18:14  2019-05-03 11:24:19      0.518496   
4    1  2019-05-03 11:26:09  2019-05-03 11:28:37      0.867133   

   Reactive power  Heating time  
0        0.211253         228.0  
1        0.477438         185.0  
2        0.430460         172.0  
3        0.379979         365.0  
4        0.643691         148.0

```
data_arc_stat = pd.pivot_table(data_arc, values='Heating time', index='key', aggfunc='sum')
data_arc_stat.head()
```

     Heating time
key              
1          1098.0
2           811.0
3           655.0
4           741.0
5           869.0

Note that there are gaps in the key numbers.

```
for i in range(len(data_arc_stat.index)):
    if i not in data_arc_stat.index:
        print(i)
```

0
41
42
195
279
355
382
506
529
540
607
683
710
766
1133
1300
1437
2031
2103
2278
2356
2373
2446
2469
2491
2683
3200
3207

Although it's hardly significant.

```
data_arc_stat['Treatment time'] = (pd.to_datetime(pd.pivot_table(
    data_arc, values='End of arc heating', index='key', aggfunc='max')['End of arc heating']) - 
                                    pd.to_datetime(pd.pivot_table(
    data_arc, values='Start of arc heating', index='key', aggfunc='min')['Start of arc heating'])
                                   ).dt.total_seconds()
data_arc_stat.head()
```

     Heating time  Treatment time
key                              
1          1098.0          1583.0
2           811.0          1144.0
3           655.0          1525.0
4           741.0          1093.0
5           869.0          1362.0

We can also calculate work from the power and time. This physical quantity can possibly have a more direct link to the temperature.

```
data_arc['Total power'] = (data_arc['Active power']**2 + data_arc['Reactive power']**2)**0.5
data_arc['Work'] = data_arc['Total power'] * data_arc['Heating time']
data_arc.head()
```

   key Start of arc heating   End of arc heating  Active power  \
0    1  2019-05-03 11:02:14  2019-05-03 11:06:02      0.305130   
1    1  2019-05-03 11:07:28  2019-05-03 11:10:33      0.765658   
2    1  2019-05-03 11:11:44  2019-05-03 11:14:36      0.580313   
3    1  2019-05-03 11:18:14  2019-05-03 11:24:19      0.518496   
4    1  2019-05-03 11:26:09  2019-05-03 11:28:37      0.867133   

   Reactive power  Heating time  Total power        Work  
0        0.211253         228.0     0.371123   84.616003  
1        0.477438         185.0     0.902319  166.928978  
2        0.430460         172.0     0.722536  124.276277  
3        0.379979         365.0     0.642824  234.630603  
4        0.643691         148.0     1.079934  159.830252

Seems like work reflects the consumed energy better. Let's take it instead of active power and heating time.

The anomaly in reactive power has not gone anywhere and this batch will have to be weeded out before getting the samples.

Besides that, these features can be taken for training after preprocessing the data.

**Summary**
- The data covers the period from May through September 2019.
- Most batches were heated between 2 and 8 times.
- The active and reactive power data correlate with each other. It makes sense to keep only one of them.
- There are 27 gaps in the batch numbering. It's not important for training.
- There is one anomaly in the reactive power data. The batch with this anomaly will be excluded at the preprocessing stage.
- Two new features have been created: total batch heating time and total batch treatment time. The latter includes the former, but is more reflective of the effect of metal cooling over time, so it will be taken for the training.
- Instead of power and total batch heating time, a feature of total work was calculated and will be taken for training.

### Bulk material feed data (volume)

```
data_bulk.head()
```

   key  Bulk 1  Bulk 2  Bulk 3  Bulk 4  Bulk 5  Bulk 6  Bulk 7  Bulk 8  \
0    1     NaN     NaN     NaN    43.0     NaN     NaN     NaN     NaN   
1    2     NaN     NaN     NaN    73.0     NaN     NaN     NaN     NaN   
2    3     NaN     NaN     NaN    34.0     NaN     NaN     NaN     NaN   
3    4     NaN     NaN     NaN    81.0     NaN     NaN     NaN     NaN   
4    5     NaN     NaN     NaN    78.0     NaN     NaN     NaN     NaN   

   Bulk 9  Bulk 10  Bulk 11  Bulk 12  Bulk 13  Bulk 14  Bulk 15  
0     NaN      NaN      NaN    206.0      NaN    150.0    154.0  
1     NaN      NaN      NaN    206.0      NaN    149.0    154.0  
2     NaN      NaN      NaN    205.0      NaN    152.0    153.0  
3     NaN      NaN      NaN    207.0      NaN    153.0    154.0  
4     NaN      NaN      NaN    203.0      NaN    151.0    152.0

Apparently not all types of bulk solids are fed at one time.  
I assume the units of measure are liters.

```
data_bulk.info()
```

<class 'pandas.core.frame.DataFrame'>
RangeIndex: 3129 entries, 0 to 3128
Data columns (total 16 columns):
 #   Column   Non-Null Count  Dtype  
---  ------   --------------  -----  
 0   key      3129 non-null   int64  
 1   Bulk 1   252 non-null    float64
 2   Bulk 2   22 non-null     float64
 3   Bulk 3   1298 non-null   float64
 4   Bulk 4   1014 non-null   float64
 5   Bulk 5   77 non-null     float64
 6   Bulk 6   576 non-null    float64
 7   Bulk 7   25 non-null     float64
 8   Bulk 8   1 non-null      float64
 9   Bulk 9   19 non-null     float64
 10  Bulk 10  176 non-null    float64
 11  Bulk 11  177 non-null    float64
 12  Bulk 12  2450 non-null   float64
 13  Bulk 13  18 non-null     float64
 14  Bulk 14  2806 non-null   float64
 15  Bulk 15  2248 non-null   float64
dtypes: float64(15), int64(1)
memory usage: 391.2 KB

A lot of missing values are present. In our case they can be replaced by zeros without affecting the model training.

```
data_bulk[~data_bulk['Bulk 8'].isna()]
```

       key  Bulk 1  Bulk 2  Bulk 3  Bulk 4  Bulk 5  Bulk 6  Bulk 7  Bulk 8  \
1725  1786     NaN     NaN   123.0     NaN     NaN     NaN     NaN    49.0   

      Bulk 9  Bulk 10  Bulk 11  Bulk 12  Bulk 13  Bulk 14  Bulk 15  
1725   147.0      NaN      NaN      NaN      NaN      NaN      NaN

For some bulk materials the data is clearly insufficient.
For training and testing, we will take those that are more than 500. It will be necessary to warn the customer that the rest are not included in the calculation.

```
data_bulk.describe().round()
```

          key  Bulk 1  Bulk 2  Bulk 3  Bulk 4  Bulk 5  Bulk 6  Bulk 7  Bulk 8  \
count  3129.0   252.0    22.0  1298.0  1014.0    77.0   576.0    25.0     1.0   
mean   1624.0    39.0   253.0   114.0   104.0   107.0   119.0   306.0    49.0   
std     933.0    18.0    21.0    75.0    48.0    82.0    72.0   191.0     NaN   
min       1.0    10.0   228.0     6.0    12.0    11.0    17.0    47.0    49.0   
25%     816.0    27.0   242.0    58.0    72.0    70.0    70.0   155.0    49.0   
50%    1622.0    31.0   252.0    98.0   102.0    86.0   100.0   298.0    49.0   
75%    2431.0    46.0   258.0   152.0   133.0   132.0   157.0   406.0    49.0   
max    3241.0   185.0   325.0   454.0   281.0   603.0   503.0   772.0    49.0   

       Bulk 9  Bulk 10  Bulk 11  Bulk 12  Bulk 13  Bulk 14  Bulk 15  
count    19.0    176.0    177.0   2450.0     18.0   2806.0   2248.0  
mean     76.0     83.0     77.0    260.0    181.0    170.0    161.0  
std      22.0     26.0     60.0    121.0     46.0     66.0     52.0  
min      63.0     24.0      8.0     53.0    151.0     16.0      1.0  
25%      66.0     64.0     25.0    204.0    153.0    119.0    105.0  
50%      68.0     86.0     64.0    208.0    156.0    151.0    160.0  
75%      70.0    102.0    106.0    316.0    204.0    206.0    205.0  
max     147.0    159.0    313.0   1849.0    305.0    636.0    405.0

The mean values do not differ very much. Although 1849 liters are out of the general picture.

```
fig, ax = plt.subplots(figsize=(12, 9))
fig = sns.boxplot(data=data_bulk.drop('key', axis=1))
plt.title('Bulk material volume distribution')
plt.xlabel('Additive')
plt.ylabel('Volume')
for tick in range(len(fig.get_xticklabels())):
    fig.text(tick, -60, str(data_bulk['Bulk ' + str(tick+1)].notna().sum()), horizontalalignment='center')
plt.show()
```

Without the outlier:

```
fig, ax = plt.subplots(figsize=(12, 9))
fig = (sns.boxplot(data=data_bulk
                  .query('`Bulk 12` < 1849 | `Bulk 12`.isnull()', engine='python')
                  .drop(['key'], axis=1)))
plt.title('Bulk material volume distribution')
plt.xlabel('Additive')
plt.ylabel('Volume')
for tick in range(len(fig.get_xticklabels())):
    fig.text(tick, -25, str(data_bulk['Bulk ' + str(tick+1)].notna().sum()), horizontalalignment='center')
plt.show()
```

Those that have been added to more than 500 batches are distributed quite standardly. Although the number of outliers is different everywhere.
The only thing that catches my eye is the proximity of the first and second quartiles for Bulk 12. Apparently, about 200 liters are added quite often.

**Summary**
- The data reflect the addition of 15 types of bulk materials.
- Gaps in the data can be replaced with zeros.
- Additives are used unevenly. Some have been used only a few times.
- For training and testing, we will take those that have been added more than 500 times. With scaling.
- Let's remove outliers in the training sample.

### Bulk material feed data (time)

```
data_bulk_time.head()
```

   key Bulk 1 Bulk 2 Bulk 3               Bulk 4 Bulk 5 Bulk 6 Bulk 7 Bulk 8  \
0    1    NaN    NaN    NaN  2019-05-03 11:28:48    NaN    NaN    NaN    NaN   
1    2    NaN    NaN    NaN  2019-05-03 11:36:50    NaN    NaN    NaN    NaN   
2    3    NaN    NaN    NaN  2019-05-03 12:32:39    NaN    NaN    NaN    NaN   
3    4    NaN    NaN    NaN  2019-05-03 12:43:22    NaN    NaN    NaN    NaN   
4    5    NaN    NaN    NaN  2019-05-03 13:30:47    NaN    NaN    NaN    NaN   

  Bulk 9 Bulk 10 Bulk 11              Bulk 12 Bulk 13              Bulk 14  \
0    NaN     NaN     NaN  2019-05-03 11:24:31     NaN  2019-05-03 11:14:50   
1    NaN     NaN     NaN  2019-05-03 11:53:30     NaN  2019-05-03 11:48:37   
2    NaN     NaN     NaN  2019-05-03 12:27:13     NaN  2019-05-03 12:21:01   
3    NaN     NaN     NaN  2019-05-03 12:58:00     NaN  2019-05-03 12:51:11   
4    NaN     NaN     NaN  2019-05-03 13:30:47     NaN  2019-05-03 13:34:12   

               Bulk 15  
0  2019-05-03 11:10:43  
1  2019-05-03 11:44:39  
2  2019-05-03 12:16:16  
3  2019-05-03 12:46:36  
4  2019-05-03 13:30:47

```
data_bulk_time.info()
```

<class 'pandas.core.frame.DataFrame'>
RangeIndex: 3129 entries, 0 to 3128
Data columns (total 16 columns):
 #   Column   Non-Null Count  Dtype 
---  ------   --------------  ----- 
 0   key      3129 non-null   int64 
 1   Bulk 1   252 non-null    object
 2   Bulk 2   22 non-null     object
 3   Bulk 3   1298 non-null   object
 4   Bulk 4   1014 non-null   object
 5   Bulk 5   77 non-null     object
 6   Bulk 6   576 non-null    object
 7   Bulk 7   25 non-null     object
 8   Bulk 8   1 non-null      object
 9   Bulk 9   19 non-null     object
 10  Bulk 10  176 non-null    object
 11  Bulk 11  177 non-null    object
 12  Bulk 12  2450 non-null   object
 13  Bulk 13  18 non-null     object
 14  Bulk 14  2806 non-null   object
 15  Bulk 15  2248 non-null   object
dtypes: int64(1), object(15)
memory usage: 391.2+ KB

Apparently, there is a full match with the volume data.  
Let's look at the periods when different types of bulk materials were added. And count the number of additions by week.

```
data_bulk_time_weeks = data_bulk_time.copy()
data_bulk_time_weeks = pd.DataFrame(data_bulk_time_weeks['key']).join(
    pd.to_datetime(data_bulk_time_weeks
                   .drop('key', axis=1)
                   .stack()).astype('datetime64[W]').unstack())
data_bulk_time_weeks.head()
```

   key Bulk 1 Bulk 2 Bulk 3     Bulk 4 Bulk 5 Bulk 6 Bulk 7 Bulk 8 Bulk 9  \
0    1    NaT    NaT    NaT 2019-05-02    NaT    NaT    NaT    NaT    NaT   
1    2    NaT    NaT    NaT 2019-05-02    NaT    NaT    NaT    NaT    NaT   
2    3    NaT    NaT    NaT 2019-05-02    NaT    NaT    NaT    NaT    NaT   
3    4    NaT    NaT    NaT 2019-05-02    NaT    NaT    NaT    NaT    NaT   
4    5    NaT    NaT    NaT 2019-05-02    NaT    NaT    NaT    NaT    NaT   

  Bulk 10 Bulk 11    Bulk 12 Bulk 13    Bulk 14    Bulk 15  
0     NaT     NaT 2019-05-02     NaT 2019-05-02 2019-05-02  
1     NaT     NaT 2019-05-02     NaT 2019-05-02 2019-05-02  
2     NaT     NaT 2019-05-02     NaT 2019-05-02 2019-05-02  
3     NaT     NaT 2019-05-02     NaT 2019-05-02 2019-05-02  
4     NaT     NaT 2019-05-02     NaT 2019-05-02 2019-05-02

Посчитаем количество партий для каждой недели.

```
data_bulk_time_stat = data_bulk_time_weeks.drop('key', axis=1).apply(pd.value_counts)
data_bulk_time_stat
```

            Bulk 1  Bulk 2  Bulk 3  Bulk 4  Bulk 5  Bulk 6  Bulk 7  Bulk 8  \
2019-05-02      18     6.0      35      38     6.0      36     1.0     NaN   
2019-05-09      19     NaN      69      49     8.0      38     1.0     NaN   
2019-05-16      20     NaN      46      85     2.0      16     NaN     NaN   
2019-05-23       7     NaN      44      80     NaN      29     NaN     NaN   
2019-05-30       8     NaN      90      47     NaN      21     NaN     NaN   
2019-06-06      22     NaN     100      39     1.0      50     NaN     NaN   
2019-06-13      17     NaN      83      84     3.0      22     1.0     NaN   
2019-06-20      19     NaN     100      66     NaN      23     1.0     NaN   
2019-06-27      15     NaN      73      61     NaN      31     NaN     NaN   
2019-07-04      22     NaN      83      52    16.0      26     NaN     1.0   
2019-07-11       7     NaN      31      18     NaN       8     NaN     NaN   
2019-07-18       3     NaN      47      43     NaN      53     3.0     NaN   
2019-07-25      12     7.0      64      65    14.0      34     7.0     NaN   
2019-08-01       6     NaN      61      68     3.0      51     NaN     NaN   
2019-08-08      21     9.0      91      39     8.0      46     8.0     NaN   
2019-08-15       4     NaN      89      38     3.0      42     NaN     NaN   
2019-08-22      13     NaN      66      72     1.0      24     NaN     NaN   
2019-08-29      15     NaN     105      65    12.0      20     NaN     NaN   
2019-09-05       4     NaN      21       5     NaN       6     3.0     NaN   

            Bulk 9  Bulk 10  Bulk 11  Bulk 12  Bulk 13  Bulk 14  Bulk 15  
2019-05-02     NaN      8.0        6       99      1.0      110       93  
2019-05-09    10.0      2.0        6      138      2.0      159      116  
2019-05-16     NaN     22.0        5      157      1.0      168      152  
2019-05-23     NaN      7.0        6      142      1.0      152      126  
2019-05-30     NaN     11.0        4      122      1.0      154      100  
2019-06-06     NaN      4.0       14      142      1.0      167      130  
2019-06-13     NaN      3.0        8      146      NaN      169      128  
2019-06-20     NaN     11.0        3      163      1.0      168      156  
2019-06-27     NaN     15.0        4      141      2.0      159      131  
2019-07-04     1.0     14.0        6      143      1.0      176      128  
2019-07-11     NaN      1.0        6       46      1.0       51       44  
2019-07-18     2.0      5.0       28       90      NaN      113       87  
2019-07-25     NaN     21.0       14      143      1.0      155      126  
2019-08-01     NaN     16.0       13      151      1.0      175      138  
2019-08-08     NaN      4.0       26      133      NaN      160      132  
2019-08-15     6.0     10.0       14      127      NaN      173      127  
2019-08-22     NaN      6.0        7      153      2.0      167      133  
2019-08-29     NaN     16.0        3      178      2.0      187      162  
2019-09-05     NaN      NaN        4       36      NaN       43       39

```
data_bulk_time_stat.plot(grid=True, figsize=(12, 7))
plt.legend(loc='upper center', bbox_to_anchor=(0.5, 1.07), ncol=5, shadow=True)
plt.title('Number of batches by week', y=1.07)
plt.ylabel('Number of batches')
plt.xlabel('Week')
plt.show()
```

The correlation is clearly traceable. The summer dip may be related to vacations.

The exact feeding time of the bulk solids probably has no effect on the final temperature. This data will not be used for training.

**Summary**
- Additives were used uniformly.
- These data will not be used in training.

### Alloy gas purge data

```
data_gas.head()
```

   key      Gas 1
0    1  29.749986
1    2  12.555561
2    3  28.554793
3    4  18.841219
4    5   5.413692

```
data_gas.info()
```

<class 'pandas.core.frame.DataFrame'>
RangeIndex: 3239 entries, 0 to 3238
Data columns (total 2 columns):
 #   Column  Non-Null Count  Dtype  
---  ------  --------------  -----  
 0   key     3239 non-null   int64  
 1   Gas 1   3239 non-null   float64
dtypes: float64(1), int64(1)
memory usage: 50.7 KB

Пропусков нет.

```
data_gas['key'].duplicated().sum()
```

0

There are batches for which there is no electrode data. They'll be weeded out later with the `.join(how='inner')` method.

```
data_gas.describe()
```

               key        Gas 1
count  3239.000000  3239.000000
mean   1621.861377    11.002062
std     935.386334     6.220327
min       1.000000     0.008399
25%     812.500000     7.043089
50%    1622.000000     9.836267
75%    2431.500000    13.769915
max    3241.000000    77.995040

Let's estimate the distribution of this parameter.

```
fig, ax = plt.subplots()
fig = sns.boxplot(data=data_gas['Gas 1'])
ax.yaxis.set_label_coords(-0.1, 0.0)
plt.title('Gas purging')
plt.ylabel('Gas 1', rotation=0)
plt.show()
```

Outliers are to be included in the test sample, but not taken in the training sample.

**Summary**
- It is not clear what Gas 1 is measured in.
- There are outliers that are not anomalies. They should be kept in the test sample, but excluded from the training sample.

### Temperature measurement results

```
data_temp.head()
```

   key  Time of measurement  Temperature
0    1  2019-05-03 11:02:04       1571.0
1    1  2019-05-03 11:07:18       1604.0
2    1  2019-05-03 11:11:34       1618.0
3    1  2019-05-03 11:18:04       1601.0
4    1  2019-05-03 11:25:59       1606.0

Now to the missing values.

```
data_temp.info()
```

<class 'pandas.core.frame.DataFrame'>
RangeIndex: 18092 entries, 0 to 18091
Data columns (total 3 columns):
 #   Column               Non-Null Count  Dtype  
---  ------               --------------  -----  
 0   key                  18092 non-null  int64  
 1   Time of measurement  18092 non-null  object 
 2   Temperature          14665 non-null  float64
dtypes: float64(1), int64(1), object(1)
memory usage: 424.2+ KB

Temperature is a key parameter. Batches for which the temperature is unknown should be excluded from analysis.

Let's build a histogram of the number of batches by the number of measurements.

```
data_temp['key'].value_counts().hist(bins=17)
plt.title('Distribution of the number of temperature measurements')
plt.ylabel('Number of batches')
plt.xlabel('Number of temperature measurements')
plt.show()
```

No abnormal values are observed. Although the few for which there is only one dimension will need to be removed because the prediction coincides with the training feature.

Here is the boxplot of the temperature itself.

```
sns.boxplot(data=data_temp['Temperature'])
plt.title('Temperature distribution (all measurements)')
plt.ylabel('Temperature')
plt.show()
```

The melting point of alloy steel starts somewhere around 1400 °C, so values around 1200 degrees are abnormal. The batches with them should be discarded.

```
data_temp['Temperature'].describe()
```

count    14665.000000
mean      1590.722741
std         20.394381
min       1191.000000
25%       1580.000000
50%       1590.000000
75%       1599.000000
max       1705.000000
Name: Temperature, dtype: float64

```
sns.boxplot(data=data_temp.query('Temperature > 1400')['Temperature'])
plt.title('Temperature distribution (all measurements)')
plt.ylabel('Temperature')
plt.show()
```

The rest of the numbers look plausible. I think even outliers should not be excluded from the test sample.

Let's also look at the average temperature of batch.

```
data_temp_stat = data_temp.query('Temperature > 1400').groupby('key')['Temperature'].agg('mean')
data_temp_stat.head()
```

key
1    1602.166667
2    1590.600000
3    1598.166667
4    1616.800000
5    1589.000000
Name: Temperature, dtype: float64

```
sns.boxplot(data=data_temp_stat.reset_index()['Temperature'])
plt.title('Temperature distribution (batch mean)')
plt.ylabel('Temperature')
plt.show()
```

```
len(data_temp['key'].unique())
```

3216

**Summary**
- On average temperature is measured about 5 times.
- There are missing values, the batches with which must be dropped.
- There are abnormally low temperatures with which we should do the same.
- The rest of the temperature values can be taken for training and testing.

### Wire materials data (volume)

```
data_wire.head()
```

   key     Wire 1   Wire 2  Wire 3  Wire 4  Wire 5  Wire 6  Wire 7  Wire 8  \
0    1  60.059998      NaN     NaN     NaN     NaN     NaN     NaN     NaN   
1    2  96.052315      NaN     NaN     NaN     NaN     NaN     NaN     NaN   
2    3  91.160157      NaN     NaN     NaN     NaN     NaN     NaN     NaN   
3    4  89.063515      NaN     NaN     NaN     NaN     NaN     NaN     NaN   
4    5  89.238236  9.11456     NaN     NaN     NaN     NaN     NaN     NaN   

   Wire 9  
0     NaN  
1     NaN  
2     NaN  
3     NaN  
4     NaN

```
data_wire.info()
```

<class 'pandas.core.frame.DataFrame'>
RangeIndex: 3081 entries, 0 to 3080
Data columns (total 10 columns):
 #   Column  Non-Null Count  Dtype  
---  ------  --------------  -----  
 0   key     3081 non-null   int64  
 1   Wire 1  3055 non-null   float64
 2   Wire 2  1079 non-null   float64
 3   Wire 3  63 non-null     float64
 4   Wire 4  14 non-null     float64
 5   Wire 5  1 non-null      float64
 6   Wire 6  73 non-null     float64
 7   Wire 7  11 non-null     float64
 8   Wire 8  19 non-null     float64
 9   Wire 9  29 non-null     float64
dtypes: float64(9), int64(1)
memory usage: 240.8 KB

There are a lot of gaps again. Let's fill them in with zeros.

```
data_wire.describe()
```

               key       Wire 1       Wire 2      Wire 3      Wire 4  Wire 5  \
count  3081.000000  3055.000000  1079.000000   63.000000   14.000000   1.000   
mean   1623.426485   100.895853    50.577323  189.482681   57.442841  15.132   
std     932.996726    42.012518    39.320216   99.513444   28.824667     NaN   
min       1.000000     1.918800     0.030160    0.144144   24.148801  15.132   
25%     823.000000    72.115684    20.193680   95.135044   40.807002  15.132   
50%    1619.000000   100.158234    40.142956  235.194977   45.234282  15.132   
75%    2434.000000   126.060483    70.227558  276.252014   76.124619  15.132   
max    3241.000000   330.314424   282.780152  385.008668  113.231044  15.132   

           Wire 6     Wire 7      Wire 8     Wire 9  
count   73.000000  11.000000   19.000000  29.000000  
mean    48.016974  10.039007   53.625193  34.155752  
std     33.919845   8.610584   16.881728  19.931616  
min      0.034320   0.234208   45.076721   4.622800  
25%     25.053600   6.762756   46.094879  22.058401  
50%     42.076324   9.017009   46.279999  30.066399  
75%     64.212723  11.886057   48.089603  43.862003  
max    180.454575  32.847674  102.762401  90.053604

```
fig, ax = plt.subplots(figsize=(12, 9))
fig = sns.boxplot(data=data_wire.drop(['key'], axis=1))
plt.title('Wire materials volume distribution')
plt.xlabel('Additive')
plt.ylabel('Volume')
for tick in range(len(fig.get_xticklabels())):
    fig.text(tick, -12, str(data_wire['Wire ' + str(tick+1)].notna().sum()), horizontalalignment='center')
plt.show()
```

Let's take the first two. There's plenty of data on them.  
There are suspiciously low values, but I don't think they are anomalies.

**Summary**
- There are many gaps in the data that need to be filled in with zeros.
- For the two wires alone, there is enough data. Let's take them for training, with scaling.
- No abnormal volume values are observed.

### Wire materials data (time)

```
data_wire_time.head()
```

   key               Wire 1               Wire 2 Wire 3 Wire 4 Wire 5 Wire 6  \
0    1  2019-05-03 11:06:19                  NaN    NaN    NaN    NaN    NaN   
1    2  2019-05-03 11:36:50                  NaN    NaN    NaN    NaN    NaN   
2    3  2019-05-03 12:11:46                  NaN    NaN    NaN    NaN    NaN   
3    4  2019-05-03 12:43:22                  NaN    NaN    NaN    NaN    NaN   
4    5  2019-05-03 13:20:44  2019-05-03 13:15:34    NaN    NaN    NaN    NaN   

  Wire 7 Wire 8 Wire 9  
0    NaN    NaN    NaN  
1    NaN    NaN    NaN  
2    NaN    NaN    NaN  
3    NaN    NaN    NaN  
4    NaN    NaN    NaN

```
data_wire_time.info()
```

<class 'pandas.core.frame.DataFrame'>
RangeIndex: 3081 entries, 0 to 3080
Data columns (total 10 columns):
 #   Column  Non-Null Count  Dtype 
---  ------  --------------  ----- 
 0   key     3081 non-null   int64 
 1   Wire 1  3055 non-null   object
 2   Wire 2  1079 non-null   object
 3   Wire 3  63 non-null     object
 4   Wire 4  14 non-null     object
 5   Wire 5  1 non-null      object
 6   Wire 6  73 non-null     object
 7   Wire 7  11 non-null     object
 8   Wire 8  19 non-null     object
 9   Wire 9  29 non-null     object
dtypes: int64(1), object(9)
memory usage: 240.8+ KB

Also a full match. Let's look at the number of additives by week.

```
data_wire_time_weeks = data_wire_time.copy()
data_wire_time_weeks = pd.DataFrame(data_wire_time_weeks['key']).join(
    pd.to_datetime(data_wire_time_weeks
                   .drop('key', axis=1)
                   .stack()).astype('datetime64[W]').unstack())
data_wire_time_weeks.head()
```

   key     Wire 1     Wire 2 Wire 3 Wire 4 Wire 5 Wire 6 Wire 7 Wire 8 Wire 9
0    1 2019-05-02        NaT    NaT    NaT    NaT    NaT    NaT    NaT    NaT
1    2 2019-05-02        NaT    NaT    NaT    NaT    NaT    NaT    NaT    NaT
2    3 2019-05-02        NaT    NaT    NaT    NaT    NaT    NaT    NaT    NaT
3    4 2019-05-02        NaT    NaT    NaT    NaT    NaT    NaT    NaT    NaT
4    5 2019-05-02 2019-05-02    NaT    NaT    NaT    NaT    NaT    NaT    NaT

```
data_wire_time_stat = data_wire_time_weeks.drop('key', axis=1).apply(pd.value_counts)
data_wire_time_stat
```

            Wire 1  Wire 2  Wire 3  Wire 4  Wire 5  Wire 6  Wire 7  Wire 8  \
2019-05-02     117      44    10.0     3.0     NaN    21.0     NaN     NaN   
2019-05-09     176      75     NaN     NaN     NaN     4.0     NaN    10.0   
2019-05-16     173      56     4.0     NaN     NaN     NaN     NaN     NaN   
2019-05-23     168      45     NaN     NaN     NaN     NaN     NaN     NaN   
2019-05-30     157      52     1.0     NaN     NaN     NaN     NaN     NaN   
2019-06-06     191      72     4.0     NaN     NaN     NaN     NaN     NaN   
2019-06-13     192      37     3.0     NaN     NaN     NaN     NaN     NaN   
2019-06-20     190      50     NaN     NaN     NaN     NaN     NaN     NaN   
2019-06-27     187      92     NaN     NaN     NaN     NaN     NaN     NaN   
2019-07-04     188      69     3.0     NaN     NaN     NaN     NaN     1.0   
2019-07-11      53      16     2.0     NaN     NaN     NaN     NaN     NaN   
2019-07-18     136      50     5.0     2.0     NaN     NaN     NaN     2.0   
2019-07-25     176      51     7.0     7.0     NaN    20.0     4.0     NaN   
2019-08-01     180      91     NaN     NaN     NaN     NaN     NaN     NaN   
2019-08-08     181      81    14.0     2.0     1.0    19.0     7.0     NaN   
2019-08-15     174      75     3.0     NaN     NaN     9.0     NaN     6.0   
2019-08-22     171      47     4.0     NaN     NaN     NaN     NaN     NaN   
2019-08-29     197      60     3.0     NaN     NaN     NaN     NaN     NaN   
2019-09-05      48      16     NaN     NaN     NaN     NaN     NaN     NaN   

            Wire 9  
2019-05-02     1.0  
2019-05-09     NaN  
2019-05-16     NaN  
2019-05-23     NaN  
2019-05-30     5.0  
2019-06-06     9.0  
2019-06-13     NaN  
2019-06-20     NaN  
2019-06-27     NaN  
2019-07-04     5.0  
2019-07-11     NaN  
2019-07-18     NaN  
2019-07-25     NaN  
2019-08-01     NaN  
2019-08-08     8.0  
2019-08-15     NaN  
2019-08-22     NaN  
2019-08-29     1.0  
2019-09-05     NaN

```
data_wire_time_stat.plot(grid=True, figsize=(12, 7))
plt.legend(loc='upper center', bbox_to_anchor=(0.5, 1.07), ncol=5, shadow=True)
plt.title('Number of batches by week', y=1.07)
plt.ylabel('Number of batches')
plt.xlabel('Week')
plt.show()
```

The picture is similar. Even wire materials with a small number of batches were used periodically. For the two main ones the time series are similar.

**Summary**
- Two common types of wire materials were used throughout the whole time period.
- We will not use these data.

## Plan

1. Load data from all datasets except for two datasets about the time of feeding additives.
2. Process the gaps as follows:
    - Fill with zeros for bulk and wire materials volume data
    - Discard batches with gaps for temperature values
3. Process the anomalies as follows:
    - Remove the batch with a negative reactive power value for the electrode data.
    - Remove the batches with temperature values around 1200 degrees.
4. Take the following attributes for training and testing:
    - Work calculated from active and reactive power multiplied by heating time
    - Total treament time in seconds (heating time + breaks)
    - Volume of added bulk materials 3, 4, 6, 12, 14 and 15
    - Volume of wire materials 1 and 2
    - Initial temperature of the alloy
    - Gas purge values (they reflect cooling)
5. Take the last temperature for each batch as the target feature
6. Carry out an exploratory analysis of the resulting features, see the correlation
7. Split into training and test datasets
8. Remove from the training dataset:
